Repository: GormleyLab/DLS-SDL

This repository contains all datasets and source code used in the **self-driving active learning campaign**, as well as non-self-driving experiments described in: **“Self-driving lab for the data-driven design of single-chain polymer nanoparticles.**

## Repository Structure

- **Active Learning Experiment**: All data generated during self-driving experiments.
- **Homopolymer / Copolymer Experiment**: Data from earlier experiments.
- **DLS Presets**: Wyatt DYNAMICS-specific parameter files used in automation.
- **templates**: Spreadsheet templates for autonomous instrument control.
- **data**: Contains all experimental data files.

> All experiment files contain a **typo**:  
> ⚠️ _poly(ethylene glycol) methyl ether acrylate (PEGMEA)_ is represented as **“mPEG”**.
_Note: For homopolymer / copolymer data, lightbox and DLS template spreadsheets were omitted,
as the instrumentation was not configured in a self-driving fashion at that time._

---

## Source Code Overview

The source code provides a **Python wrapper** for the **Wyatt Technology DynaPro III Plate Reader DLS instrument**, integrating with the **DYNAMICS 7** software and **DYNAMICS SDK 3.0.1** (originally written in C#).

### Wrapper Modules

| File | Description |
|------|-------------|
| `wrap_dls_methods.py` | Global tasks: initialization, shutdown, door control, experiment run |
| `wrap_dls_connect.py` | Connects to the API and control server |
| `wrap_dls_functions.py` | Wraps commands from the API library |
| `wrap_dls_events.py` | Handles asynchronous events and instrument state changes |
| `wrap_dls_helpers.py` | Helper methods for simplifying execution of API functions |
| `wrap_dls_dicts.py` | Handles C# enum-type variables |

### Experiment Scripts

| File | Purpose |
|------|---------|
| `sampling.py` | Samples polymer formulations |
| `preproc.py` | Pre-processes data for instruction file generation |
| `postproc.py` | Post-processes polymer characterization data |

> **Figure Generation:**  
> Post-processing includes figure creation for PCA, regression, and SHAP analysis.  
> _Note: Manuscript figures were generated using different code._

---

## Setting Up an Instrument Control File

To begin running a self-driving experiment:

1. **Copy** the `Experiment Tracker Template` (from the `templates` folder) into your data folder.

2. **Set the first 3 parameters** (immediately below the experiment title) as follows:
   - `start cycle` – The initial active learning cycle (e.g., `1` for seed library).
   - `end cycle` – The final cycle (e.g., `4` for seed + 3 active learning generations).
   - `experiment name` – Descriptive name of the experiment.

3. Ensure the **experiment tracker file is stored** in the **same directory** as the `data folder` specified inside the file.

4. The **filename (without extension)** must be **identical** to the `experiment name`.

5. **Do not end the filename** with a number following an underscore.  
   ✅ Acceptable: `exp`, `exp_alpha_1`, `123_exp`, `exp_1_alpha`  
   ❌ Not acceptable: `exp_1`, `exp_alpha_1`

---

## How It Works

The control file is loaded by a parser that:
- Reads parameters and triggers the `active_learning_with_dls()` method.
- Detects updates between generations (especially the `cycle` parameter).
- Enables intelligent pre-processing (e.g., selecting new polymers vs re-sampling).
- ⚠️ Checkpointing functionality within active learning generations is under development.

---

## Citation

If you use this repository, please cite the corresponding publication:  
**“Self-driving lab for the data-driven design of single-chain polymer nanoparticles.”**

File: data/Active Learning Campaign/Generation 0 (Seed Library)/0830_as_Datalog.csv (part 1 of 4)
Item,Series,Time Stamp,Date,Time (s),NodeNumber,Measurement ID,Image,Intensity (Cnt/s),Normalized Intensity (Cnt/s),Number Acqs,Number Unmarked Acqs,Number Marked Acqs,% Acqs Unmarked,Acq Time (s),DLS Temp (C),Attenuation Level (%),Laser Power (%),Set Temp (C),Ramp Rate (C/min),Well,Insert Info,Row,Col,Configuration,Radius (nm),Amplitude,Diffusion Coefficient (cm²/s),Diameter (nm),Polydispersity (nm),%PD,PD Index,Mw-R (kDa),Baseline,SOS,Viscosity from Sample Rh (cP),Lambda (1/s),Sigma (1/s²),D10 (nm),D50 (nm),D90 (nm),Span (D90 - D10)/D50,Range1 Radius (I) (nm),Range1 %Pd (I),Range1 Mw-R (I) (kDa),Range1 %Intensity (I),Range1 %Mass (I),Range1 %Number (I),Range1 Diameter (I) (nm),Range1 Diffusion Coefficient (I) (cm²/s),Range1 Particle Concentration (I) (1/mL),Range2 Radius (I) (nm),Range2 %Pd (I),Range2 Mw-R (I) (kDa),Range2 %Intensity (I),Range2 %Mass (I),Range2 %Number (I),Range2 Diameter (I) (nm),Range2 Diffusion Coefficient (I) (cm²/s),Range2 Particle Concentration (I) (1/mL),Range3 Radius (I) (nm),Range3 %Pd (I),Range3 Mw-R (I) (kDa),Range3 %Intensity (I),Range3 %Mass (I),Range3 %Number (I),Range3 Diameter (I) (nm),Range3 Diffusion Coefficient (I) (cm²/s),Range3 Particle Concentration (I) (1/mL),Range4 Radius (I) (nm),Range4 %Pd (I),Range4 Mw-R (I) (kDa),Range4 %Intensity (I),Range4 %Mass (I),Range4 %Number (I),Range4 Diameter (I) (nm),Range4 Diffusion Coefficient (I) (cm²/s),Range4 Particle Concentration (I) (1/mL),Range5 Radius (I) (nm),Range5 %Pd (I),Range5 Mw-R (I) (kDa),Range5 %Intensity (I),Range5 %Mass (I),Range5 %Number (I),Range5 Diameter (I) (nm),Range5 Diffusion Coefficient (I) (cm²/s),Range5 Particle Concentration (I) (1/mL),RMS Error,Number Unfiltered Peaks (I),Number Filtered Peaks (I),Pre-correction Internal Standard Rh (I) (nm),Internal Standard Viscosity (I) (cP),Mw-S (Da),1/Mw-S (1/Da),Particle Concentration (1/mL),Particle Concentration Calculation,Particle Material,Particle Shape,Particle Core Real RI,Particle Core Imaginary RI,Sample,Concentration (mg/mL),Mw-R Model,dn/dc (mL/g),Conformation Model for SLS,A2 (mol mL/g^2),Viscosity Calculation: Use Internal Standard,Internal Standard Rh (nm),Internal Standard Rh Range Minimum (nm),Internal Standard Rh Range Maximum (nm),Solvent,Rfr Idx @ 589nm & 20C,Viscosity (cP),Temp Model,
A1,,12:38:36,2025-08-30,0,1,1,None,3570358.7391701783,3570358.7391701783,8,8,0,100,5.0331602096557617,25.336076619959918,0,100,25,5,A1,"614-WPR3, Z=9, Corner offsets=[-15,48],[-15,58],[5,-12],[25,68]",1,1,2025-Aug-30 12:37:26,36.652385669882776,0.053195862294189211,6.6757125644715988e-08,73.304771339765551,20.92104622276603,57.079630262531126,0.57079630262531122,15376.769228395653,1.002606292257096,4.4226642830452905,--,0.00042518200565471213,3372.2403923816496,--,--,--,--,7.3424783114791756,17.720327233056292,357.3364694388361,24.767658169258699,95.560714475440264,99.997586398233608,14.684956622958351,3.3324006031010421e-07,--,68.979417894459985,24.443996342113234,67517.227801986504,74.170847062024009,3.0405505454017288,0.0024135533717680947,137.95883578891997,3.5471565142614314e-08,--,--,--,--,--,--,--,--,--,--,1994.9432184184141,11.302934230004386,177156108.78668094,1.0614947687172924,1.3987349791580155,4.8394622353231754e-08,3989.8864368368281,1.226505041723832e-09,--,--,--,--,--,--,--,--,--,--,7.2780095086129621e-05,5,3,--,--,--,--,--,,Protein,Sphere,1.5840000000000001,0,,0,Globular Proteins,0.185,Sphere,0,,50,25,1000,Water,1.333,0.89308107802437486,Aqueous,
A2,,12:39:22,2025-08-30,46,2,2,None,2777768.3329004231,2777768.3329004231,8,8,0,100,5.0331602096557617,25.369071945311887,0,100,25,5,A2,"614-WPR3, Z=9, Corner offsets=[-15,48],[-15,58],[5,-12],[25,68]",1,2,2025-Aug-30 12:37:26,40.901345783633118,0.05086865158101965,5.9874015029686148e-08,81.802691567266237,23.346335943488381,57.079627812223563,0.57079627812223566,19875.693409472296,1.0024416147739461,5.2849984736633324,--,0.00079896080789257395,3024.5394374052835,--,--,--,--,8.7658730396730746,17.440968274189274,540.9172243213402,28.630353374528877,89.679945641969496,99.994905184366161,17.531746079346149,2.7937066634437281e-07,--,88.427857770385174,17.382906878259284,120727.95466565696,71.369646625471134,10.320054358030514,0.0050948156338301879,176.85571554077035,2.7694075757694024e-08,--,--,--,--,--,--,--,--,--,--,--,--,--,--,--,--,--,--,--,--,--,--,--,--,--,--,--,--,0.00019677167611972405,4,2,--,--,--,--,--,,Protein,Sphere,1.5840000000000001,0,,0,Globular Proteins,0.185,Sphere,0,,50,25,1000,Water,1.333,0.89240668340176432,Aqueous,
A3,,12:40:09,2025-08-30,93,3,3,None,3953183.5382254487,3953183.5382254487,8,8,0,100,5.0331602096557617,25.303777065240578,0,100,25,5,A3,"614-WPR3, Z=9, Corner offsets=[-15,48],[-15,58],[5,-12],[25,68]",1,3,2025-Aug-30 12:37:26,37.773254360118507,0.049479812181719582,6.4721284280801837e-08,75.546508720237014,21.56083425693885,57.079631136318127,0.57079631136318132,16499.649697811292,1.001729730492575,3.7262598347341878,--,0.00025123517734022507,3269.3998114061233,--,--,--,--,6.6134689729463521,14.488946435151991,279.7816204739193,21.740889623850695,98.163106371295157,99.998719517791884,13.226937945892704,3.6965978726942134e-07,--,69.526020768695005,17.401783887973174,68775.710024475498,78.259110376149309,1.8368936287048263,0.0012804822081105009,139.05204153739001,3.5162857109075919e-08,--,--,--,--,--,--,--,--,--,--,--,--,--,--,--,--,--,--,--,--,--,--,--,--,--,--,--,--,0.00011933606893736501,4,2,--,--,--,--,--,,Protein,Sphere,1.5840000000000001,0,,0,Globular Proteins,0.185,Sphere,0,,50,25,1000,Water,1.333,0.89374209449450637,Aqueous,
A4,,12:40:55,2025-08-30,139,4,4,None,2818294.9439887265,2818294.9439887265,8,8,0,100,5.0331602096557617,25.175236372620265,0,100,25,5,A4,"614-WPR3, Z=9, Corner offsets=[-15,48],[-15,58],[5,-12],[25,68]",1,4,2025-Aug-30 12:37:26,40.871431020497319,0.044535583583175817,5.9613425796098446e-08,81.742862040994638,23.329261705880146,57.079630253661414,0.57079630253661418,19841.696755411165,1.0023095815152452,2.6738606781895209,--,0.00038118826624700651,3011.3759454231567,--,--,--,--,6.6334841280814398,36.756066262353791,281.76683505706546,17.755112950682026,96.359987752187607,99.996414247452137,13.26696825616288,3.6730110048902201e-07,--,70.061986840183209,47.136809433919311,70022.64178097884,82.244887049317967,3.6400122478123844,0.003585752547860786,140.12397368036642,3.4776147954219246e-08,--,--,--,--,--,--,--,--,--,--,--,--,--,--,--,--,--,--,--,--,--,--,--,--,--,--,--,--,0.00011380455980821394,4,2,--,--,--,--,--,,Protein,Sphere,1.5840000000000001,0,,0,Globular Proteins,0.185,Sphere,0,,50,25,1000,Water,1.333,0.89638099260084347,Aqueous,
A5,,12:41:41,2025-08-30,185,5,5,None,4437535.5830658749,4437535.5830658749,8,8,0,100,5.0331602096557617,25.074436718212269,0,100,25,5,A5,"614-WPR3, Z=9, Corner offsets=[-15,48],[-15,58],[5,-12],[25,68]",1,5,2025-Aug-30 12:37:26,36.496767418100127,0.049315630541642695,6.658198337511783e-08,72.993534836200254,20.83222035525473,57.079631509839537,0.57079631509839535,15224.446149215304,1.0015692817127293,3.3409412400480196,--,0.00018766468279358923,3363.3931773033605,--,--,--,--,7.1632405956738312,18.266789797710313,337.25931614974678,22.451350840523471,95.376178541373534,99.99672092956601,14.326481191347662,3.3923573123386028e-07,--,75.765583076767953,45.019749889781139,84094.418604542152,77.548649159476525,4.6238214586264581,0.0032790704339904385,151.53116615353591,3.2072968527349797e-08,--,--,--,--,--,--,--,--,--,--,--,--,--,--,--,--,--,--,--,--,--,--,--,--,--,--,--,--,7.0643217916598281e-05,4,2,--,--,--,--,--,,Protein,Sphere,1.5840000000000001,0,,0,Globular Proteins,0.185,Sphere,0,,50,25,1000,Water,1.333,0.89845968513556584,Aqueous,
A6,,12:42:28,2025-08-30,232,6,6,None,5332916.6296735452,5332916.6296735452,8,8,0,100,5.0331602096557617,24.984013319743486,0,100,25,5,A6,"614-WPR3, Z=9, Corner offsets=[-15,48],[-15,58],[5,-12],[25,68]",1,6,2025-Aug-30 12:37:26,46.263985764233638,0.044526752339677733,5.2400148030287642e-08,92.527971528467276,26.407312616373559,57.079631553900548,0.57079631553900545,26516.386194478135,1.0012176431829725,3.4015213367690036,--,0.00014112033767676611,2646.9968547063122,--,--,--,--,2.3923767442517896,0,25.915768399209099,1.1155180906278319,65.635011939872356,98.973718404850345,4.7847534885035792,1.0133185370329865e-06,--,93.862194632156815,13.894301111701662,138807.33225897577,76.122868886655496,6.1523067695156639,0.00012071743358956612,187.72438926431363,2.5827647776801801e-08,--,--,--,--,--,--,--,--,--,--,--,--,--,--,--,--,--,--,--,--,--,--,--,--,--,--,--,--,8.1921099584662406e-05,4,3,--,--,--,--,--,,Protein,Sphere,1.5840000000000001,0,,0,Globular Proteins,0.185,Sphere,0,,50,25,1000,Water,1.333,0.90033139843285837,Aqueous,
A7,,12:43:12,2025-08-30,276,7,7,None,5733003.6027108878,5733003.6027108878,8,8,0,100,5.0331602096557617,24.886031136385622,0,100,25,5,A7,"614-WPR3, Z=9, Corner offsets=[-15,48],[-15,58],[5,-12],[25,68]",1,7,2025-Aug-30 12:37:26,42.097064290248923,0.054463986062528259,5.7438101014733837e-08,84.194128580497846,24.028847676114736,57.079627953250444,0.57079627953250445,21261.947619815252,1.0009788195097447,4.1708763792047323,--,0.00074339786777817606,2901.4891062734364,--,--,--,--,7.1114203938324234,11.528483552533482,331.57832381730594,20.220636133884312,95.028451819216812,99.997673348065817,14.222840787664847,3.4001300685642473e-07,--,80.032620345283803,15.895177425209091,95596.693032653391,79.779363866115688,4.9715481807831798,0.0023266519341857933,160.06524069056761,3.0212373663329013e-08,--,--,--,--,--,--,--,--,--,--,--,--,--,--,--,--,--,--,--,--,--,--,--,--,--,--,--,--,6.8984138831832873e-05,5,2,--,--,--,--,--,,Protein,Sphere,1.5840000000000001,0,,0,Globular Proteins,0.185,Sphere,0,,50,25,1000,Water,1.333,0.90236708418700817,Aqueous,
A8,,12:43:58,2025-08-30,322,8,8,None,4026384.9641921977,4026384.9641921977,8,8,0,100,5.0331602096557617,24.805273914046932,0,100,25,5,A8,"614-WPR3, Z=9, Corner offsets=[-15,48],[-15,58],[5,-12],[25,68]",1,8,2025-Aug-30 12:37:26,44.024228465631417,0.055370583822976514,5.4806590553070041e-08,88.048456931262834,25.128865755495735,57.0796278124742,0.57079627812474198,23609.599632622288,1.0009308884115915,3.3147488715052993,--,0.00073130181632252201,2768.5581879946235,--,--,--,--,6.7594588283531207,23.871781814267507,294.44662752403769,16.575234403967826,95.09145502179986,99.998569159332945,13.518917656706241,3.5695429548441131e-07,--,74.917882733688614,25.760840319024148,81909.410262095043,83.424765596032174,4.9085449782001369,0.0014308406670463306,149.83576546737723,3.2206167284619363e-08,--,--,--,--,--,--,--,--,--,--,--,--,--,--,--,--,--,--,--,--,--,--,--,--,--,--,--,--,8.4213693992123075e-05,4,2,--,--,--,--,--,,Protein,Sphere,1.5840000000000001,0,,0,Globular Proteins,0.185,Sphere,0,,50,25,1000,Water,1.333,0.90405080143490979,Aqueous,
B1,,12:44:54,2025-08-30,378,9,9,None,3433730.5638591824,3433730.5638591824,8,8,0,100,5.0331602096557617,24.826694397608904,0,100,25,5,B1,"614-WPR3, Z=9, Corner offsets=[-15,48],[-15,58],[5,-12],[25,68]",2,1,2025-Aug-30 12:37:26,33.851570649083939,0.048675995726441483,7.1316791426624303e-08,67.703141298167878,19.322351902602904,57.079631851958958,0.57079631851958956,12766.950943409687,1.0011091113061452,3.1961559564500992,--,0.00013155718231885785,3602.5723425229176,--,--,--,--,7.7954104548172074,34.142240132150356,411.0583926010159,24.606197882475314,96.630419144418866,99.999043360093822,15.590820909634415,3.096931736227564e-07,--,74.118541113774512,30.298000772474165,79879.167523904485,75.393802117524686,3.3695808555811251,0.00095663990618273704,148.23708222754902,3.2571949840978365e-08,--,--,--,--,--,--,--,--,--,--,--,--,--,--,--,--,--,--,--,--,--,--,--,--,--,--,--,--,7.138968380963842e-05,4,2,--,--,--,--,--,,Protein,Sphere,1.5840000000000001,0,,0,Globular Proteins,0.185,Sphere,0,,50,25,1000,Water,1.333,0.90360368236590038,Aqueous,
B2,,12:45:39,2025-08-30,423,10,10,None,2961094.8441101955,2961094.8441101955,8,8,0,100,5.0331602096557617,24.850742535486692,0,100,25,5,B2,"614-WPR3, Z=9, Corner offsets=[-15,48],[-15,58],[5,-12],[25,68]",2,2,2025-Aug-30 12:37:26,39.915736613679975,0.033956833276500793,6.0520519438301995e-08,79.83147322735995,22.783755768229884,57.079632498680745,0.57079632498680744,18773.088843335441,1.001033501491468,2.4974755643333308,--,2.2726891366168694e-07,3057.1980138307076,--,--,--,--,7.6128445513845735,17.035587735251955,388.88593745973139,24.505020257820391,93.332234642632102,99.997197848912521,15.225689102769147,3.1732174449601843e-07,--,83.743007260916599,21.923567966306994,106290.31173270797,75.494979742179623,6.6677653573679034,0.002802151087474441,167.4860145218332,2.8846839785628219e-08,--,--,--,--,--,--,--,--,--,--,--,--,--,--,--,--,--,--,--,--,--,--,--,--,--,--,--,--,0.0002626576564789919,4,2,--,--,--,--,--,,Protein,Sphere,1.5840000000000001,0,,0,Globular Proteins,0.185,Sphere,0,,50,25,1000,Water,1.333,0.90310216340448124,Aqueous,
B3,,12:46:25,2025-08-30,469,11,11,None,3786459.1112880604,3786459.1112880604,8,8,0,100,5.0331602096557617,24.862594796421224,0,100,25,5,B3,"614-WPR3, Z=9, Corner offsets=[-15,48],[-15,58],[5,-12],[25,68]",2,3,2025-Aug-30 12:37:26,37.863172326641866,0.049677689323430557,6.3821333760252731e-08,75.726344653283732,21.612156787246164,57.079625026662356,0.57079625026662351,16591.696292733148,1.0021586640440878,4.0713164743350463,--,0.0013576900627209458,3223.9382478466082,--,--,--,--,7.3248485970110355,22.597053024226859,355.33218311140985,23.825080190285657,96.998945005385025,99.99860586704375,14.649697194022071,3.2990144796530534e-07,--,72.182521978751723,22.174707608994794,75082.369876652854,76.174919809714325,3.0010549946149743,0.0013941329562404761,144.36504395750345,3.3477330689441847e-08,--,--,--,--,--,--,--,--,--,--,--,--,--,--,--,--,--,--,--,--,--,--,--,--,--,--,--,--,9.2440783259251501e-05,5,2,--,--,--,--,--,,Protein,Sphere,1.5840000000000001,0,,0,Globular Proteins,0.185,Sphere,0,,50,25,1000,Water,1.333,0.90285516122047271,Aqueous,
B4,,12:47:12,2025-08-30,516,12,12,None,3609607.1825598548,3609607.1825598548,8,8,0,100,5.0331602096557617,24.89171518746279,0,100,25,5,B4,"614-WPR3, Z=9, Corner offsets=[-15,48],[-15,58],[5,-12],[25,68]",2,4,2025-Aug-30 12:37:26,48.27102654723214,0.03916904527230898,5.00991754814326e-08,96.542053094464279,27.552924554400622,57.079632494330092,0.5707963249433009,29286.563303243565,1.0035538064096743,2.6494074124804632,--,8.0858600611221612e-07,2530.7631391933678,--,--,--,--,5.8634930881059955,19.448373160718312,211.11108759924224,16.517300445333166,95.334495807205954,99.997143713032088,11.726986176211991,4.1243992161672991e-07,--,69.783683085994952,45.157546180798711,69373.563371671364,81.158409842028803,3.4822970221749991,0.0028561382793934739,139.5673661719899,3.4654786372890896e-08,--,--,--,--,--,--,--,--,--,--,1027.8493082011667,17.349856226855668,37539733.018976949,2.3242897126380235,1.1832071706190597,1.4868853261482118e-07,2055.6986164023333,2.3528143769352689e-09,--,--,--,--,--,--,--,--,--,--,9.7273579474224209e-05,5,3,--,--,--,--,--,,Protein,Sphere,1.5840000000000001,0,,0,Globular Proteins,0.185,Sphere,0,,50,25,1000,Water,1.333,0.90224877780403001,Aqueous,
B5,,12:47:58,2025-08-30,562,13,13,None,4646083.287270545,4646083.287270545,8,8,0,100,5.0331602096557617,24.920133494198737,0,100,25,5,B5,"614-WPR3, Z=9, Corner offsets=[-15,48],[-15,58],[5,-12],[25,68]",2,5,2025-Aug-30 12:37:26,37.034687461606488,0.047269028544001626,6.5348326948424064e-08,74.069374923212976,21.139263448849579,57.079632360241881,0.57079632360241883,15754.668016194006,1.001251012690906,3.1519834005759182,--,2.5997510381692359e-05,3301.0750155201536,--,--,--,--,7.9834623737057431,32.645913001739871,434.63612576365773,23.807648705854778,95.610232988398479,99.998832866437183,15.966924747411486,3.0314602253838651e-07,--,77.405491707561467,29.398842372621065,88415.183715059829,76.192351294145212,4.3897670116015135,0.0011671335628161241,154.81098341512293,3.1265932316755053e-08,--,--,--,--,--,--,--,--,--,--,--,--,--,--,--,--,--,--,--,--,--,--,--,--,--,--,--,--,7.4750219800609707e-05,4,2,--,--,--,--,--,,Protein,Sphere,1.5840000000000001,0,,0,Globular Proteins,0.185,Sphere,0,,50,25,1000,Water,1.333,0.90165768233436905,Aqueous,
B6,,12:48:42,2025-08-30,606,14,14,None,4459742.465962315,4459742.465962315,8,8,0,100,5.0331602096557617,24.949429498183889,0,100,25,5,B6,"614-WPR3, Z=9, Corner offsets=[-15,48],[-15,58],[5,-12],[25,68]",2,6,2025-Aug-30 12:37:26,41.86197437724509,0.046458675478038718,5.7857467782399483e-08,83.723948754490181,23.894661068880264,57.0796323497553,0.57079632349755305,20985.166005060019,1.0013286538929163,4.0177442040470064,--,2.4744514768850365e-05,2922.6737733787722,--,--,--,--,9.3949320737669346,39.803079421628446,636.14366506667761,25.151232498495453,92.957497851749807,99.998275349295099,18.789864147533869,2.5780152691066436e-07,--,--,--,--,--,--,--,--,--,--,100.44842501530646,41.797563744701449,162676.64112432231,74.848767501504554,7.0425021482501968,0.0017246507049110274,200.89685003061291,2.411215341076795e-08,--,--,--,--,--,--,--,--,--,--,--,--,--,--,--,--,--,--,--,8.224159970763891e-05,4,2,--,--,--,--,--,,Protein,Sphere,1.5840000000000001,0,,0,Globular Proteins,0.185,Sphere,0,,50,25,1000,Water,1.333,0.90104902087611205,Aqueous,
B7,,12:49:27,2025-08-30,651,15,15,None,3728957.6355841202,6779922.8268384393,8,8,0,100,5.0331602096557617,24.996210483419304,0,55.000001192092896,25,5,B7,"614-WPR3, Z=9, Corner offsets=[-15,48],[-15,58],[5,-12],[25,68]",2,7,2025-Aug-30 12:37:26,60.223110262739787,0.043422742069133158,4.0267266147383704e-08,120.44622052547957,34.375129868103592,57.079632251029032,0.57079632251029033,49143.778935237984,1.0093022438707275,6.0375698614486204,--,2.8537841887912463e-05,2034.1035808732302,--,--,--,--,5.345207529390863,20.261273284518595,170.00831452869213,17.534159259751444,97.638950718536307,99.999537175994391,10.690415058781726,4.5368117062600413e-07,--,73.375339457252224,24.864567232479352,78017.64489687451,82.465840740248566,2.3610492814636923,0.00046282400560360907,146.75067891450445,3.3049523547155396e-08,--,--,--,--,--,--,--,--,--,--,--,--,--,--,--,--,--,--,--,--,--,--,--,--,--,--,--,--,0.00073484178434315333,3,2,--,--,--,--,--,,Protein,Sphere,1.5840000000000001,0,,0,Globular Proteins,0.185,Sphere,0,,50,25,1000,Water,1.333,0.90007853659514803,Aqueous,
B8,,12:50:21,2025-08-30,705,16,16,None,4865247.7454345683,4865247.7454345683,8,8,0,100,5.0331602096557617,25.019694293552767,0,100,25,5,B8,"614-WPR3, Z=9, Corner offsets=[-15,48],[-15,58],[5,-12],[25,68]",2,8,2025-Aug-30 12:37:26,43.441923605075516,0.048557172030911859,5.5856704492670824e-08,86.883847210151032,24.796489070469963,57.079629566801408,0.57079629566801404,22885.386257070106,1.0007646674665067,2.7447585118925528,--,0.00046637687345058222,2821.604883271395,--,--,--,--,6.8882622865090939,13.299446701475903,307.74264076319014,17.194737425715847,96.634737803604594,99.998189027854522,13.776524573018188,3.5226920643749511e-07,--,76.093964798784711,13.200837853665547,84949.707167951652,82.805262574284157,3.365262196395407,0.0018109721454841246,152.18792959756942,3.1888503849396446e-08,--,--,--,--,--,--,--,--,--,--,--,--,--,--,--,--,--,--,--,--,--,--,--,--,--,--,--,--,6.830826604296115e-05,5,2,--,--,--,--,--,,Protein,Sphere,1.5840000000000001,0,,0,Globular Proteins,0.185,Sphere,0,,50,25,1000,Water,1.333,0.89959202959321238,Aqueous,
C1,,12:51:10,2025-08-30,754,17,17,None,5117790.1066939775,5387147.5483302958,8,8,0,100,5.0331602096557617,25.098609637177105,0,94.999998807907104,25,5,C1,"614-WPR3, Z=9, Corner offsets=[-15,48],[-15,58],[5,-12],[25,68]",3,1,2025-Aug-30 12:37:26,52.462351434617403,0.052967978514951899,4.6348958915607643e-08,104.92470286923481,29.945314413502455,57.079626807850197,0.57079626807850192,35585.938868871737,1.0002506458127618,0.63688922023186945,--,0.00075099403872468269,2341.320361429523,--,--,--,--,5.1358419826564683,15.361301344079262,154.83452398203056,6.3714643113118212,95.702449233154169,99.99853358042094,10.271683965312937,4.7345213880617506e-07,--,67.56133851209556,22.363376724328276,64314.161425457212,93.628535688688174,4.2975507668458288,0.0014664195790637701,135.12267702419112,3.5990633471891988e-08,--,--,--,--,--,--,--,--,--,--,--,--,--,--,--,--,--,--,--,--,--,--,--,--,--,--,--,--,7.4572521766485774e-05,5,2,--,--,--,--,--,,Protein,Sphere,1.5840000000000001,0,,0,Globular Proteins,0.185,Sphere,0,,50,25,1000,Water,1.333,0.89796044226377614,Aqueous,
C2,,12:51:56,2025-08-30,800,18,18,None,4982556.091866673,5536173.5820659297,8,8,0,100,5.0331602096557617,25.144610668683828,0,89.999997615814209,25,5,C2,"614-WPR3, Z=9, Corner offsets=[-15,48],[-15,58],[5,-12],[25,68]",3,2,2025-Aug-30 12:37:26,56.806900788430831,0.039517287146185437,4.2856110735422134e-08,113.61380157686166,32.425145487716087,57.079588989511855,0.57079588989511854,42867.32090832448,1.0005884744000411,0.47467408166975261,--,0.0053079443545970082,2164.8768308531535,--,--,--,--,3.8345944332007531,3.9561973359811744,78.156553006356091,4.9798205994532836,98.061592575568355,99.999553912964814,7.6691888664015062,6.3488404657517411e-07,--,64.227760017133988,16.47833545944043,57133.18149017937,95.020179400546709,1.9384074244316436,0.00044608703519896892,128.45552003426798,3.7904526486299305e-08,--,--,--,--,--,--,--,--,--,--,--,--,--,--,--,--,--,--,--,--,--,--,--,--,--,--,--,--,0.00018926417261286445,4,2,--,--,--,--,--,,Protein,Sphere,1.5840000000000001,0,,0,Globular Proteins,0.185,Sphere,0,,50,25,1000,Water,1.333,0.897011688781294,Aqueous,
C3,,12:52:42,2025-08-30,846,19,19,None,6126773.9626165228,13091397.432715166,8,8,0,100,5.0331602096557617,25.102348978294653,47.999998927116394,89.999997615814209,25,5,C3,"614-WPR3, Z=9, Corner offsets=[-15,48],[-15,58],[5,-12],[25,68]",3,3,2025-Aug-30 12:37:26,428.88518985506346,0.033656186890612526,5.6700836560047248e-09,857.77037971012692,244.80607743775124,57.079629520543833,0.57079629520543829,4856576.6239407938,1.0076419632219735,2.7754077049426917,--,4.8089105105412011e-05,286.42462634806373,--,--,--,--,--,--,--,--,--,--,--,--,--,--,--,--,--,--,--,--,--,--,301.10189188171051,21.611586834388742,2122621.055323014,99.999999999999986,100,100,602.20378376342103,8.0763853395349313e-09,--,--,--,--,--,--,--,--,--,--,--,--,--,--,--,--,--,--,--,0.00094929899487122664,2,1,--,--,--,--,--,,Protein,Sphere,1.5840000000000001,0,,0,Globular Proteins,0.185,Sphere,0,,50,25,1000,Water,1.333,0.89788325594234319,Aqueous,
C4,,12:53:29,2025-08-30,893,20,20,None,4227072.571850121,4227072.571850121,8,8,0,100,5.0331602096557617,25.040086864891222,0,100,25,5,C4,"614-WPR3, Z=9, Corner offsets=[-15,48],[-15,58],[5,-12],[25,68]",3,4,2025-Aug-30 12:37:26,43.923470441327382,0.047171831745496988,5.5274045548300852e-08,87.846940882654764,25.071355426138872,57.079632310996431,0.57079632310996431,23483.361938881146,1.0009158068248138,1.0375820379007243,--,2.9737978613334767e-05,2792.1720272903967,--,--,--,--,4.8166401010609263,16.689914079887799,133.2488684580583,9.4729702904793545,98.180144240141573,99.998954508131234,9.6332802021218527,5.0405009609885848e-07,--,59.03394380941284,23.300103797897183,46903.218318393076,90.527029709520633,1.8198557598584155,0.0010454918687658799,118.06788761882568,4.1125964981290365e-08,--,--,--,--,--,--,--,--,--,--,--,--,--,--,--,--,--,--,--,--,--,--,--,--,--,--,--,--,8.3020616491712024e-05,4,2,--,--,--,--,--,,Protein,Sphere,1.5840000000000001,0,,0,Globular Proteins,0.185,Sphere,0,,50,25,1000,Water,1.333,0.89916992616510594,Aqueous,
C5,,12:54:14,2025-08-30,938,21,21,None,5678448.2783470508,10324451.191400003,8,8,0,100,5.0331602096557617,24.993214016424137,0,55.000001192092896,25,5,C5,"614-WPR3, Z=9, Corner offsets=[-15,48],[-15,58],[5,-12],[25,68]",3,5,2025-Aug-30 12:37:26,56.580591802243021,0.073369757085457371,4.2856184854727258e-08,113.16118360448604,28.87036660657671,51.025211449683361,0.51025211449683361,42468.804941618342,0.99981501099085701,1.0442835139246684,--,610.91299656079207,1857.6406642165912,--,--,--,--,4.674827145766935,8.817085658719467,124.24991725948365,4.7426412274315695,85.386785626140636,99.998632208826066,9.3496542915338701,5.1869902904591446e-07,--,72.393767142251903,23.955444328689772,75597.506360864558,91.561867386915765,6.1861739590729341,0.0013677122324106117,144.78753428450381,3.3494987167915536e-08,--,--,--,--,--,--,--,--,--,--,2247.7408902320858,17.727892721705064,234204116.53183565,3.6954913856526725,8.427040414786422,7.8941507546815279e-08,4495.4817804641716,1.0787846197060651e-09,--,--,--,--,--,--,--,--,--,--,0.00011056986606877267,5,3,--,--,--,--,--,,Protein,Sphere,1.5840000000000001,0,,0,Globular Proteins,0.185,Sphere,0,,50,25,1000,Water,1.333,0.90014064574115038,Aqueous,
C6,,12:54:59,2025-08-30,983,22,22,None,5413207.7140498217,10826415.428099643,8,8,0,100,5.0331602096557617,24.948747373231623,0,50,25,5,C6,"614-WPR3, Z=9, Corner offsets=[-15,48],[-15,58],[5,-12],[25,68]",3,6,2025-Aug-30 12:37:26,57.011208122102602,0.078549174375695363,4.2482597654452222e-08,114.0224162442052,29.066588594259628,50.983989905996822,0.50983989905996818,43228.925099543121,0.99987680066310081,0.8450661106029228,--,608.95742932328676,1839.5513020712808,--,--,--,--,4.130335597488763,36.996876061235021,92.995333596827862,3.3630152914350586,94.151195852427421,99.999270647256196,8.260671194977526,5.8638920719132021e-07,--,78.812075611096446,44.197121851040663,92220.274308467822,96.636984708564938,5.8488041475725856,0.00072935274381116159,157.62415122219289,3.0731130955070512e-08,--,--,--,--,--,--,--,--,--,--,--,--,--,--,--,--,--,--,--,--,--,--,--,--,--,--,--,--,0.0001082956762930473,4,2,--,--,--,--,--,,Protein,Sphere,1.5840000000000001,0,,0,Globular Proteins,0.185,Sphere,0,,50,25,1000,Water,1.333,0.90106318492586368,Aqueous,
C7,,12:55:44,2025-08-30,1028,23,23,None,6909454.4515234604,20351854.387081966,8,8,0,100,5.0331602096557617,24.949782131188101,2.9999999329447746,34.999999403953552,25,5,C7,"614-WPR3, Z=9, Corner offsets=[-15,48],[-15,58],[5,-12],[25,68]",3,7,2025-Aug-30 12:37:26,408.32270698041958,0.031223351448760258,5.9317063222960823e-09,816.64541396083916,233.06910029664823,57.0796324358774,0.57079632435877403,4329170.8076716503,1.0071314655101951,1.7427495152438761,--,1.082707402417119e-06,299.6405339251811,--,--,--,--,--,--,--,--,--,--,--,--,--,--,--,--,--,--,--,--,--,--,278.19127360128056,30.853623134696743,1763817.2480247726,100,100.00000000000001,100.00000000000001,556.38254720256111,8.7064211295291192e-09,--,--,--,--,--,--,--,--,--,--,--,--,--,--,--,--,--,--,--,0.00070139188194740952,3,1,--,--,--,--,--,,Protein,Sphere,1.5840000000000001,0,,0,Globular Proteins,0.185,Sphere,0,,50,25,1000,Water,1.333,0.90104169874259699,Aqueous,
C8,,12:56:30,2025-08-30,1074,24,24,None,5426551.866670534,7235402.4888940454,8,8,0,100,5.0331602096557617,24.946739194201879,0,75,25,5,C8,"614-WPR3, Z=9, Corner offsets=[-15,48],[-15,58],[5,-12],[25,68]",3,8,2025-Aug-30 12:37:26,46.293694653541102,0.074166660892010988,5.2315025335623028e-08,92.587389307082205,26.424270385376282,57.079631649912031,0.57079631649912033,26556.244904738436,0.99996750742448248,1.9967430286599614,--,0.00012659325329580877,2642.6968828112076,--,--,--,--,5.3248520648098641,34.621507343063776,168.49734229488126,7.9231507962837657,95.642084940141103,99.999293295536233,10.649704129619728,4.5482123807435333e-07,--,74.4953659430725,40.382338257912345,80832.627314079145,92.076849203716236,4.357915059858902,0.00070670446375358713,148.990731886145,3.2510153860178644e-08,--,--,--,--,--,--,--,--,--,--,--,--,--,--,--,--,--,--,--,--,--,--,--,--,--,--,--,--,0.0001020737683072833,4,2,--,--,--,--,--,,Protein,Sphere,1.5840000000000001,0,,0,Globular Proteins,0.185,Sphere,0,,50,25,1000,Water,1.333,0.90110488615577999,Aqueous,
D1,,12:57:22,2025-08-30,1126,25,25,None,5102809.423077343,5371378.344294033,8,8,0,100,5.0331602096557617,24.977286829784823,5.000000074505806,100,25,5,D1,"614-WPR3, Z=9, Corner offsets=[-15,48],[-15,58],[5,-12],[25,68]",4,1,2025-Aug-30 12:37:26,53.835855028205366,0.050790327557867568,4.502221476704713e-08,107.67171005641073,30.729308199663556,57.079632493185137,0.5707963249318514,37804.197386967127,1.0009858341940494,0.53667041604529742,--,8.7338046783824525e-07,2274.3001352621072,--,--,--,--,4.1042972798367181,23.935708947719238,91.629396149482233,5.0397718276668284,96.128510720743506,99.999194376298163,8.2085945596734362,5.9055406126524595e-07,--,66.361669326046155,35.087141500503044,61673.807509613442,94.960228172333174,3.8714892792564908,0.00080562370185395451,132.72333865209231,3.652423834215033e-08,--,--,--,--,--,--,--,--,--,--,--,--,--,--,--,--,--,--,--,--,--,--,--,--,--,--,--,--,7.6915571512076384e-05,3,2,--,--,--,--,--,,Protein,Sphere,1.5840000000000001,0,,0,Globular Proteins,0.185,Sphere,0,,50,25,1000,Water,1.333,0.90047089841195904,Aqueous,
D2,,12:58:08,2025-08-30,1172,26,26,None,5260274.1050085742,6188557.5970139569,8,8,0,100,5.0331602096557617,24.997429540948243,0,85.000002384185791,25,5,D2,"614-WPR3, Z=9, Corner offsets=[-15,48],[-15,58],[5,-12],[25,68]",4,2,2025-Aug-30 12:37:26,57.366382481507223,0.034880046112526521,4.2273852715995764e-08,114.73276496301445,32.744519761497067,57.079631563054676,0.57079631563054678,43861.693125402526,1.0013547634009345,0.29352167316351896,--,0.000112747351030412,2135.4663948118796,--,--,--,--,4.0307788980420423,20.396199134494005,87.83503608819511,5.0147340765802939,96.035233305877554,99.999000227020616,8.0615577960840845,6.0164500837560489e-07,--,65.826678023234223,36.316981922573007,60516.738449878336,94.985265923419703,3.9647666941224506,0.00099977297938447836,131.65335604646845,3.68406560485515e-08,--,--,--,--,--,--,--,--,--,--,--,--,--,--,--,--,--,--,--,--,--,--,--,--,--,--,--,--,9.5858944725529241e-05,4,2,--,--,--,--,--,,Protein,Sphere,1.5840000000000001,0,,0,Globular Proteins,0.185,Sphere,0,,50,25,1000,Water,1.333,0.90005327071963914,Aqueous,
D3,,12:58:54,2025-08-30,1218,27,27,None,4770562.4677915797,13052153.911431113,8,8,0,100,5.0331602096557617,24.965048572765458,56.999999284744263,85.000002384185791,25,5,D3,"614-WPR3, Z=9, Corner offsets=[-15,48],[-15,58],[5,-12],[25,68]",4,3,2025-Aug-30 12:37:26,471.77955512410927,0.047431218273247262,5.1359297805022019e-09,943.55911024821853,269.29002422071898,57.07962994493856,0.57079629944938559,6070066.4056414422,1.0125778691087586,4.9126139847280639,--,3.7354304266770865e-05,259.44181313700386,--,--,--,--,--,--,--,--,--,--,--,--,--,--,--,--,--,--,--,--,--,--,301.73109577083886,20.312469469909853,2133013.9563914193,100,100,100,603.46219154167773,8.0304174841636227e-09,--,--,--,--,--,--,--,--,--,--,--,--,--,--,--,--,--,--,--,0.001118599070655001,2,1,--,--,--,--,--,,Protein,Sphere,1.5840000000000001,0,,0,Globular Proteins,0.185,Sphere,0,,50,25,1000,Water,1.333,0.90072480080486783,Aqueous,
D4,,12:59:44,2025-08-30,1268,28,28,None,4465742.1885791719,4465742.1885791719,8,8,0,100,5.0331602096557617,24.965607020220943,0,100,25,5,D4,"614-WPR3, Z=9, Corner offsets=[-15,48],[-15,58],[5,-12],[25,68]",4,4,2025-Aug-30 12:37:26,41.470788387308318,0.053647750838069511,5.8428172627385287e-08,82.941576774616635,23.671372610035835,57.079630097604316,0.57079630097604317,20529.202160342484,1.0004345820906597,1.1614297053016605,--,0.00039956467205461767,2951.5027953984122,--,--,--,--,5.4686188609945408,37.579002797927188,179.3348925306006,9.4650980848086412,97.47807931009973,99.999304240548767,10.937237721989082,4.4308488934384246e-07,--,61.873892236555953,34.884582642225972,52353.745503017533,90.534901915191369,2.5219206899002677,0.00069575945122881625,123.74778447311191,3.9161305282421474e-08,--,--,--,--,--,--,--,--,--,--,--,--,--,--,--,--,--,--,--,--,--,--,--,--,--,--,--,--,8.3905226967349948e-05,4,2,--,--,--,--,--,,Protein,Sphere,1.5840000000000001,0,,0,Globular Proteins,0.185,Sphere,0,,50,25,1000,Water,1.333,0.90071321225609524,Aqueous,
D5,,13:00:29,2025-08-30,1313,29,29,None,5348363.292574212,9724296.6848210227,8,8,0,100,5.0331602096557617,24.984179616506541,0,55.000001192092896,25,5,D5,"614-WPR3, Z=9, Corner offsets=[-15,48],[-15,58],[5,-12],[25,68]",4,5,2025-Aug-30 12:37:26,55.388481909363442,0.088222926455470793,4.3768131151689093e-08,110.77696381872688,31.615541769712785,57.079632226511997,0.57079632226512,40404.665425544714,1.0004635395966077,1.4144404117676115,--,3.4073484191226302e-05,2210.9500039537074,--,--,--,--,5.8759059222785268,9.4865106183179169,212.15826418945193,5.9263615785624708,89.003671892379629,99.997164737743134,11.751811844557054,4.125747369967957e-07,--,66.316818759186518,2.809167995722003,61576.323479632098,91.53959022243059,4.3246465134005039,0.0028349852759937872,132.63363751837304,3.6555588549943209e-08,--,--,--,--,--,--,--,--,--,--,1690.1217011994954,11.413941026912031,120188009.49609181,2.5340481990069406,6.6716815942198648,2.7698086944096102e-07,3380.2434023989908,1.4343643648747093e-09,--,--,--,--,--,--,--,--,--,--,0.0001279606810569391,4,3,--,--,--,--,--,,Protein,Sphere,1.5840000000000001,0,,0,Globular Proteins,0.185,Sphere,0,,50,25,1000,Water,1.333,0.90032795008782118,Aqueous,
D6,,13:01:15,2025-08-30,1359,30,30,None,5304543.6018274184,8160836.6098414231,8,8,0,100,5.0331602096557617,25.007255269547151,0,64.999997615814209,25,5,D6,"614-WPR3, Z=9, Corner offsets=[-15,48],[-15,58],[5,-12],[25,68]",4,6,2025-Aug-30 12:37:26,53.392391408710878,0.075755957023113149,4.5432066745221838e-08,106.78478281742176,29.636136471491362,55.50629160741483,0.55506291607414826,37079.587529130011,1.0606069032742493,0.99289871595933343,--,193.35429345021834,2204.59213989303,--,--,--,--,--,--,--,--,--,--,--,--,--,30.336796492143112,10.754975035998141,9878.5090949898258,100,100,100,60.673592984286223,7.9959882738304203e-08,--,--,--,--,--,--,--,--,--,--,--,--,--,--,--,--,--,--,--,--,--,--,--,--,--,--,--,--,0.0020205623975883126,2,1,--,--,--,--,--,,Protein,Sphere,1.5840000000000001,0,,0,Globular Proteins,0.185,Sphere,0,,50,25,1000,Water,1.333,0.89984966928028476,Aqueous,
D7,,13:01:54,2025-08-30,1398,31,31,None,5434107.8414482847,18113692.085054159,8,8,0,100,5.0331602096557617,25.032380479147378,0,30.000001192092896,25,5,D7,"614-WPR3, Z=9, Corner offsets=[-15,48],[-15,58],[5,-12],[25,68]",4,7,2025-Aug-30 12:37:26,391.72974609547754,0.028802558642475939,6.1964521450612378e-09,783.45949219095507,223.59789616503568,57.079631657723908,0.57079631657723906,3928697.4914384773,1.0121559169364229,2.3405044186232598,--,1.4856545579032348e-05,313.01418027555843,--,--,--,--,--,--,--,--,--,--,--,--,--,--,--,--,--,--,--,--,--,--,263.67943878951024,22.12291711745835,1556011.863313183,100,100,99.999999999999986,527.35887757902049,9.2056272442816683e-09,--,--,--,--,--,--,--,--,--,--,--,--,--,--,--,--,--,--,--,0.00090226307617014066,2,1,--,--,--,--,--,,Protein,Sphere,1.5840000000000001,0,,0,Globular Proteins,0.185,Sphere,0,,50,25,1000,Water,1.333,0.89932940006124451,Aqueous,
D8,,13:02:40,2025-08-30,1444,32,32,None,5354325.6142884884,7139100.8190513179,8,8,0,100,5.0331602096557617,25.032531439321399,0,75,25,5,D8,"614-WPR3, Z=9, Corner offsets=[-15,48],[-15,58],[5,-12],[25,68]",4,8,2025-Aug-30 12:37:26,46.101548948114022,0.076257649136912173,5.265212001082731e-08,92.203097896228044,26.314593614916514,57.079630110764477,0.57079630110764479,26299.059934848246,1.0002785764627291,1.9916291587006272,--,0.0003580923602297588,2659.7251370353147,--,--,--,--,5.5338964136025481,28.692575445934594,184.38375318097584,8.4422629212895046,95.76838132872075,99.999211798796125,11.067792827205096,4.3863204268417742e-07,--,67.726190523098893,32.843079104272235,64681.943753262247,91.557737078710488,4.2316186712792554,0.00078820120387050878,135.45238104619779,3.5840555465366853e-08,--,--,--,--,--,--,--,--,--,--,--,--,--,--,--,--,--,--,--,--,--,--,--,--,--,--,--,--,0.00012348865316337109,5,2,--,--,--,--,--,,Protein,Sphere,1.5840000000000001,0,,0,Globular Proteins,0.185,Sphere,0,,50,25,1000,Water,1.333,0.899326275668902,Aqueous,
E1,,13:03:28,2025-08-30,1492,33,33,None,5412779.8314460823,6014199.9720397592,8,8,0,100,5.0331602096557617,25.013852089229761,0,89.999997615814209,25,5,E1,"614-WPR3, Z=9, Corner offsets=[-15,48],[-15,58],[5,-12],[25,68]",5,1,2025-Aug-30 12:37:26,46.20055367618707,0.051240800395675322,5.2513414383157843e-08,92.40110735237414,23.084030929589506,49.964836117294411,0.49964836117294409,26431.397723401624,1.0001075058852926,0.36797946070670395,--,852.33374881993336,2216.7918536226871,--,--,--,--,3.9948315470896762,16.489132626917229,86.013135464781527,4.2165155710408975,96.439258943604742,99.998504472474977,7.9896630941793525,6.0732193368615051e-07,--,58.591964934483265,32.393256299437908,46085.696614319437,95.783484428959113,3.5607410563952624,0.0014955275250156941,117.18392986896653,4.1407534678890263e-08,--,--,--,--,--,--,--,--,--,--,--,--,--,--,--,--,--,--,--,--,--,--,--,--,--,--,--,--,8.8368051380173884e-05,4,2,--,--,--,--,--,,Protein,Sphere,1.5840000000000001,0,,0,Globular Proteins,0.185,Sphere,0,,50,25,1000,Water,1.333,0.8997130189074537,Aqueous,
E2,,13:04:13,2025-08-30,1537,34,34,None,5155540.1728187827,8592566.6132600512,8,8,0,100,5.0331602096557617,24.98686110676524,0,60.000002384185791,25,5,E2,"614-WPR3, Z=9, Corner offsets=[-15,48],[-15,58],[5,-12],[25,68]",5,2,2025-Aug-30 12:37:26,50.854862096857161,0.072166139601832019,4.7673354681393001e-08,101.70972419371432,19.424146301268745,38.19525901825061,0.3819525901825061,33086.848004069485,0.99995987603946246,0.43067270565687676,--,1483.762396341669,1500.4270162650153,--,--,--,--,2.2444445506909361,19.866949966462254,22.320463877377684,1.2108498547686728,92.980636018513351,99.887345604577689,4.4888891013818721,1.0801879143195852e-06,--,64.666842821044511,34.910920556627126,58051.253426232783,96.410468681965796,2.7109807053083723,0.00012962907377908034,129.33368564208902,3.7490957842584242e-08,--,--,--,--,--,--,--,--,--,--,--,--,--,--,--,--,--,--,--,--,--,--,--,--,--,--,--,--,0.0001076321455080048,5,3,--,--,--,--,--,,Protein,Sphere,1.5840000000000001,0,,0,Globular Proteins,0.185,Sphere,0,,50,25,1000,Water,1.333,0.90027234956383395,Aqueous,
E3,,13:05:00,2025-08-30,1584,35,35,None,3903981.9363283319,3903981.9363283319,8,8,0,100,5.0331602096557617,24.94023499281824,0,100,25,5,E3,"614-WPR3, Z=9, Corner offsets=[-15,48],[-15,58],[5,-12],[25,68]",5,3,2025-Aug-30 12:37:26,43.872247483875462,0.027657456845270451,5.5192976752237661e-08,87.744494967750924,25.042115193009401,57.079626937765667,0.57079626937765671,23419.334277379392,1.0005888843914212,1.9183503844480174,--,0.00087388299703057971,2788.076447284664,--,--,--,--,6.6058991950289689,17.472526067896705,279.0329018288769,21.375688353644687,94.105433417943715,99.99872686375565,13.211798390057938,3.6655720348686558e-07,--,90.78529846052929,26.303378471160659,128393.60243622867,78.624311646355309,5.894566582056286,0.0012731362443470064,181.57059692105858,2.6672159220787542e-08,--,--,--,--,--,--,--,--,--,--,--,--,--,--,--,--,--,--,--,--,--,--,--,--,--,--,--,--,0.00018619742600627933,4,2,--,--,--,--,--,,Protein,Sphere,1.5840000000000001,0,,0,Globular Proteins,0.185,Sphere,0,,50,25,1000,Water,1.333,0.90123997297183689,Aqueous,
